Repository: Teyeray/paperfacts

# Gold evaluation set

## Visual evidence tooling

The visual-evidence experiment is separate from the two-lane score below. Its tooling can be developed and
tested with synthetic PDFs and fake clients before real-paper inputs are available. Such checks establish
engineering behavior only, never OCR accuracy or the G1/G2 scientific acceptance gates.

Private experiment inputs and outputs belong under the ignored
`output/visual-evidence/YYYY-MM-DD-run-id/` directory: a frozen input manifest, candidate/observation reports,
reviewed fact labels, and private response references. A run id identifies one immutable experiment setup;

File: eval/gold/534040e6151e0636.json
{
  "doc_id": "534040e6151e0636",
  "sha256": "534040e6151e0636524fd41ae5950b2f13f5bcbd6f9dbaf74e2c50e835895b12",
  "title": "Wang & Chu 2023, Effects of Post-Annealing on ZnO:Ga Films (Materials 16, 6463)",
  "notes": [
    "One deposition recipe, then post-annealing 1 h in N2 or H2(15%)/N2 at 400-550 °C.",
    "The 15% H2 is the ANNEALING forming gas, not the sputtering gas: h2_ratio has no gold value.",
    "Resistivities of HN400/HN500/HN550 are figure-only (Fig. 1) and not recorded.",
    "The 200 nm / 32 Ω/sq / 84% ITO and the 1.97e-4 Ω·cm commercial ITO are literature references."
  ],
  "target": {
    "component": [
      {
        "value": "3 wt.% Ga2O3 + 97 wt.% ZnO",
        "raw": "The ceramics target was 3 wt.% gallium oxide (purity 99.95%) and 97 wt.% zinc oxide (purity 99.95%)",
        "page": 1,
        "accept": [
          "3\\s*wt\\.?\\s*%\\s*(Ga2O3|gallium)",
          "97\\s*:\\s*3",
          "97\\s*wt\\.?\\s*%.*3\\s*wt",
          "3\\s*wt\\.?\\s*%.*97\\s*wt"
        ]
      }
    ]
  },
  "series": {
    "mode": [
      {
        "value": "RF",
        "raw": "GZO thin films were deposited using RF magnetron sputtering",
        "page": 1
      }
    ],
    "sputtering_power": [
      {
        "value": 60,
        "raw": "The deposition parameter was 60 W for 30 min at 2 mtorr with 3 sccm argon",
        "page": 1
      }
    ],
    "sputtering_time": [
      {
        "value": 30,
        "raw": "60 W for 30 min",
        "page": 1
      }
    ],
    "working_pressure": [
      {
        "value": 0.266644,
        "raw": "at 2 mtorr",
        "page": 1
      }
    ],
    "ar_flow_rate": [
      {
        "value": 3,
        "raw": "with 3 sccm argon",
        "page": 1
      }
    ],
    "substrate_temperature": [
      {
        "value": 25,
        "raw": "at room temperature",
        "page": 1,
        "ambiguous": true,
        "why": "room temperature; no number stated, 25 °C is only a convention"
      }
    ],
    "thickness": [
      {
        "value": 100,
        "raw": "The film's thickness was around 100 nm, as measured by ... TEM",
        "page": 1
      }
    ]
  },
  "samples": [
    {
      "id": "as-deposited",
      "description": "as-deposited GZO",
      "match": {
        "label": "as-?dep",
        "label_not": "\\bHN\\d|\\bN\\d{3}"
      },
      "fields": {
        "resistivity": [
          {
            "value": 0.00322,
            "raw": "The as-deposited samples had a resistivity of 3.22 × 10−3 Ω·cm",
            "page": 2
          }
        ]
      }
    },
    {
      "id": "HN400",
      "description": "annealed 400 °C in H2(15%)/N2",
      "match": {
        "label": "(\\bHN\\d{3}\\b|hydrogen)",
        "fields": {
          "annealing_temperature": 400
        }
      },
      "fields": {
        "annealing_temperature": [
          {
            "value": 400,
            "raw": "sample label HN400 (e.g. 'HN450 refers to a hydrogen and nitrogen mixture annealed at 450 °C'); Table 1",
            "page": 3
          }
        ],
        "annealing_time": [
          {
            "value": 60,
            "raw": "a furnace was employed for 1 h",
            "page": 1
          }
        ]
      }
    },
    {
      "id": "HN450",
      "description": "annealed 450 °C in H2(15%)/N2 (best)",
      "match": {
        "label": "(\\bHN\\d{3}\\b|hydrogen)",
        "fields": {
          "annealing_temperature": 450
        }
      },
      "fields": {
        "resistivity": [
          {
            "value": 0.00029,
            "raw": "reached the minimum of 2.9 × 10−4 Ω·cm at an annealing temperature of 450 °C",
            "page": 2
          }
        ],
        "sheet_resistance": [
          {
            "value": 29,
            "raw": "With post-annealing at 450 °C ... the sheet resistance of the films was reduced to 29 Ω/square",
            "page": 0
          }
        ],
        "transmittance": [
          {
            "value": 94,
            "raw": "proposed films with a film thickness of 100 nm showed high transparency (94%)",
            "page": 0,
            "why": "no wavelength stated"
          },
          {
            "value": null,
            "raw": "HN450 achieved the best transmittance (over 95%) in the visible spectrum",
            "page": 6,
            "condition": "visible",
            "ambiguous": true,
            "why": "lower bound"
          }
        ],
        "annealing_temperature": [
          {
            "value": 450,
            "raw": "sample label HN450 (e.g. 'HN450 refers to a hydrogen and nitrogen mixture annealed at 450 °C'); Table 1",
            "page": 3
          }
        ],
        "annealing_time": [
          {
            "value": 60,
            "raw": "a furnace was employed for 1 h",
            "page": 1
          }
        ]
      }
    },
    {
      "id": "HN500",
      "description": "annealed 500 °C in H2/N2",
      "match": {
        "label": "(\\bHN\\d{3}\\b|hydrogen)",
        "fields": {
          "annealing_temperature": 500
        }
      },
      "fields": {
        "annealing_temperature": [
          {
            "value": 500,
            "raw": "sample label HN500 (e.g. 'HN450 refers to a hydrogen and nitrogen mixture annealed at 450 °C'); Table 1",
            "page": 3
          }
        ],
        "annealing_time": [
          {
            "value": 60,
            "raw": "a furnace was employed for 1 h",
            "page": 1
          }
        ]
      }
    },
    {
      "id": "HN550",
      "description": "annealed 550 °C in H2/N2",
      "match": {
        "label": "(\\bHN\\d{3}\\b|hydrogen)",
        "fields": {
          "annealing_temperature": 550
        }
      },
      "fields": {
        "annealing_temperature": [
          {
            "value": 550,
            "raw": "sample label HN550 (e.g. 'HN450 refers to a hydrogen and nitrogen mixture annealed at 450 °C'); Table 1",
            "page": 3
          }
        ],
        "annealing_time": [
          {
            "value": 60,
            "raw": "a furnace was employed for 1 h",
            "page": 1
          }
        ]
      },
      "ambiguous": true,
      "why": "exists only as the 550 °C point of Fig. 1 and the text range '400 °C to 550 °C'"
    },
    {
      "id": "N400",
      "description": "annealed 400 °C in pure N2",
      "match": {
        "label": "(\\bN\\d{3}\\b|pure nitrogen)",
        "fields": {
          "annealing_temperature": 400
        },
        "label_not": "hydrogen|forming"
      },
      "fields": {
        "annealing_temperature": [
          {
            "value": 400,
            "raw": "sample label N400 (e.g. 'HN450 refers to a hydrogen and nitrogen mixture annealed at 450 °C'); Table 1",
            "page": 3
          }
        ],
        "annealing_time": [
          {
            "value": 60,
            "raw": "a furnace was employed for 1 h",
            "page": 1
          }
        ]
      }
    },
    {
      "id": "N450",
      "description": "annealed 450 °C in pure N2",
      "match": {
        "label": "(\\bN\\d{3}\\b|pure nitrogen)",
        "fields": {
          "annealing_temperature": 450
        },
        "label_not": "hydrogen|forming"
      },
      "fields": {
        "annealing_temperature": [
          {
            "value": 450,
            "raw": "sample label N450 (e.g. 'HN450 refers to a hydrogen and nitrogen mixture annealed at 450 °C'); Table 1",
            "page": 3
          }
        ],
        "annealing_time": [
          {
            "value": 60,
            "raw": "a furnace was employed for 1 h",
            "page": 1
          }
        ]
      }
    },
    {
      "id": "N500",
      "description": "annealed 500 °C in pure N2",
      "match": {
        "label": "(\\bN\\d{3}\\b|pure nitrogen)",
        "fields": {
          "annealing_temperature": 500
        },
        "label_not": "hydrogen|forming"
      },
      "fields": {
        "annealing_temperature": [
          {
            "value": 500,
            "raw": "sample label N500 (e.g. 'HN450 refers to a hydrogen and nitrogen mixture annealed at 450 °C'); Table 1",
            "page": 3
          }
        ],
        "annealing_time": [
          {
            "value": 60,
            "raw": "a furnace was employed for 1 h",
            "page": 1
          }
        ]
      }
    }
  ]
}

File: eval/gold/5c10f7a0128f15e0.json
{
  "doc_id": "5c10f7a0128f15e0",
  "sha256": "5c10f7a0128f15e06358cdfcb9fd2d36337fe35dafb670e31a00149274414fbd",
  "title": "Bauden et al. 2026, Formation and Characterization of TCO SnO2:Ta Grown at Low Deposition Temperature (pss b)",
  "notes": [
    "Six films in an O2-flow series (12, 60, 80, 100, 120, 150 sccm); only 100 sccm is characterised in depth.",
    "Two rectangular targets (pure Sn and Sn/Ta 95:5 wt.%) are co-sputtered; target size 40 × 10 cm is not a scalar.",
    "Sputter power 1000 W is stated as 'typical' for both magnetrons.",
    "The SnO2:Ta (1.25 at.% Ta) film grown at 570 °C is from previous work (XPS reference), not a sample of this paper.",
    "Table 1 lists literature samples; they are not samples of this paper.",
    "Deposition time is not stated (only a rate of ~1 µm/h)."
  ],
  "paper": {
    "component": [
      {
        "value": "Sn",
        "raw": "one equipped with a Sn target, the other with a Sn/Ta target 95:5 wt.%",
        "page": 1,
        "accept": [
          "^\\s*(pure\\s+)?Sn\\s*(target)?\\s*$"
        ]
      },
      {
        "value": "Sn/Ta 95:5 wt.%",
        "raw": "one equipped with a Sn target, the other with a Sn/Ta target 95:5 wt.%",
        "page": 1,
        "accept": [
          "95\\s*:\\s*5",
          "Sn\\s*/\\s*Ta"
        ]
      }
    ],
    "inch": [
      {
        "value": null,
        "raw": "two rectangular industrial-scale magnetrons (40 × 10 cm)",
        "page": 1,
        "ambiguous": true,
        "why": "rectangular target, length × width"
      }
    ]
  },
  "series": {
    "mode": [
      {
        "value": "DC",
        "raw": "SnOx:Ta thin films were deposited by reactive DC–MS",
        "page": 1
      }
    ],
    "sputtering_power": [
      {
        "value": 1000,
        "raw": "typical sputter powers were 1000 W for both magnetrons",
        "page": 1
      }
    ],
    "working_pressure": [
      {
        "value": 1.1,
        "raw": "at a deposition temperature of 225°C with a working pressure of 1.1 Pa Ar",
        "page": 1
      }
    ],
    "substrate_temperature": [
      {
        "value": 225,
        "raw": "at a deposition temperature of 225°C",
        "page": 1
      }
    ]
  },
  "samples": [
    {
      "id": "O2-12sccm",
      "description": "SnOx:Ta film, reactive DC-MS at 225 °C, O2 flow 12 sccm",
      "match": {
        "fields": {
          "o2_flow_rate": 12
        }
      },
      "fields": {
        "o2_flow_rate": [
          {
            "value": 12,
            "raw": "The film grown with the lowest O2 flow rate of 12 sccm",
            "page": 3
          }
        ]
      }
    },
    {
      "id": "O2-60sccm",
      "description": "SnOx:Ta film, reactive DC-MS at 225 °C, O2 flow 60 sccm",
      "match": {
        "fields": {
          "o2_flow_rate": 60
        }
      },
      "fields": {
        "o2_flow_rate": [
          {
            "value": 60,
            "raw": "The film grown at 60 sccm is characterized by the dominance of ... SnO",
            "page": 3
          }
        ]
      }
    },
    {
      "id": "O2-80sccm",
      "description": "SnOx:Ta film, reactive DC-MS at 225 °C, O2 flow 80 sccm",
      "match": {
        "fields": {
          "o2_flow_rate": 80
        }
      },
      "fields": {
        "o2_flow_rate": [
          {
            "value": 80,
            "raw": "Table 3: O2 flow rate 80 sccm",
            "page": 5
          }
        ],
        "sheet_resistance": [
          {
            "value": 12000,
            "raw": "Fig. 3a (~1.2e4 Ω/sq)",
            "page": 5,
            "figure_only": true
          }
        ]
      }
    },
    {
      "id": "O2-100sccm",
      "description": "SnOx:Ta film, reactive DC-MS at 225 °C, O2 flow 100 sccm",
      "match": {
        "fields": {
          "o2_flow_rate": 100
        }
      },
      "fields": {
        "o2_flow_rate": [
          {
            "value": 100,
            "raw": "Table 3: O2 flow rate 100 sccm",
            "page": 5
          }
        ],
        "resistivity": [
          {
            "value": 0.3,
            "raw": "a thickness of 2 µm, a specific resistivity of 0.3 Ω cm was estimated",
            "page": 4
          }
        ],
        "thickness": [
          {
            "value": 2000,
            "raw": "presenting the lowest sheet resistance and a thickness of 2 µm",
            "page": 4
          },
          {
            "value": 2108,
            "raw": "dividing the absorptance A by the film thickness d of 2108 nm",
            "page": 5,
            "condition": "ellipsometry"
          }
        ],
        "transmittance": [
          {
            "value": 80.6,
            "raw": "Its transmittance of 80.6 % in the visible range from 380 to 780 nm",
            "page": 5,
            "condition": "average 380-780 nm"
          },
          {
            "value": null,
            "raw": "exhibits a transmittance of >80% from 500 to 2500 nm",
            "page": 0,
            "condition": "500-2500 nm",
            "ambiguous": true,
            "why": "lower bound over a range, not a scalar"
          }
        ],
        "sheet_resistance": [
          {
            "value": 1700,
            "raw": "Fig. 3a, minimum near 100 sccm (~1.7e3 Ω/sq)",
            "page": 5,
            "figure_only": true
          }
        ]
      }
    },
    {
      "id": "O2-120sccm",
      "description": "SnOx:Ta film, reactive DC-MS at 225 °C, O2 flow 120 sccm",
      "match": {
        "fields": {
          "o2_flow_rate": 120
        }
      },
      "fields": {
        "o2_flow_rate": [
          {
            "value": 120,
            "raw": "Table 3: O2 flow rate 120 sccm",
            "page": 5
          }
        ],
        "sheet_resistance": [
          {
            "value": 9000,
            "raw": "Fig. 3a (~9e3 Ω/sq)",
            "page": 5,
            "figure_only": true
          }
        ]
      }
    },
    {
      "id": "O2-150sccm",
      "description": "SnOx:Ta film, reactive DC-MS at 225 °C, O2 flow 150 sccm",
      "match": {
        "fields": {
          "o2_flow_rate": 150
        }
      },
      "fields": {
        "o2_flow_rate": [
          {
            "value": 150,
            "raw": "Table 3: O2 flow rate 150 sccm",
            "page": 5
          }
        ],
        "sheet_resistance": [
          {
            "value": 60000,
            "raw": "Fig. 3a (~6e4 Ω/sq)",
            "page": 5,
            "figure_only": true
          }
        ]
      }
    }
  ]
}

File: eval/gold/80c3b69d570c2b6d.json
{
  "doc_id": "80c3b69d570c2b6d",
  "sha256": "80c3b69d570c2b6d88626e9b64a77a0a0e1d811f64de67644dfb658b35c82faf",
  "title": "Zhao et al. 2026, Ultra-thin cerium-doped indium oxide TCO films with high carrier mobility (JMSE 37:1273)",
  "notes": [
    "Deposition is reactive plasma deposition (RPD), not magnetron sputtering; fields are filled as for sputtering.",
    "Films: 100 nm ITO, 100 nm ICO, 30 nm ICO at 0.6% and 1% H2; each as-deposited and annealed (180 °C, 50 min, air).",
    "Carrier transport speed (14.6 / 49 mm/s) is a linear speed, not a rotation_speed.",
    "No substrate heating is used (no number); base pressure 4e-5 Pa is not a working pressure.",
    "Table 1 rows other than 'ICO (this work)' are literature values.",
    "O2/H2 percentages are shares of the reactive gas; the paper does not say relative to what."
  ],
  "paper": {
    "component": [
      {
        "value": "In2O3:SnO2 = 90:10 wt%",
        "raw": "Cylindrical ITO (In2O3:SnO2 = 90:10 wt%) and ICO (In2O3:CeO2 = 99:1 wt%) targets",
        "page": 1,
        "accept": [
          "90\\s*:\\s*10",
          "SnO2",
          "\\bITO\\b"
        ]
      },
      {
        "value": "In2O3:CeO2 = 99:1 wt%",
        "raw": "Cylindrical ITO (In2O3:SnO2 = 90:10 wt%) and ICO (In2O3:CeO2 = 99:1 wt%) targets",
        "page": 1,
        "accept": [
          "99\\s*:\\s*1",
          "CeO",
          "\\bICO\\b"
        ]
      }
    ],
    "inch": [
      {
        "value": 1.2598425196850394,
        "raw": "targets with dimensions of Ø32 mm × 40 mm",
        "page": 1,
        "ambiguous": true,
        "why": "cylindrical RPD tablet, diameter × length"
      }
    ]
  },
  "series": {
    "ar_flow_rate": [
      {
        "value": 40,
        "raw": "with a stable Ar flow of 40 sccm supplied to the plasma gun",
        "page": 1
      }
    ]
  },
  "samples": [
    {
      "id": "ITO-100nm-asdep",
      "description": "100 nm RPD ITO, 10% O2 / 0.6% H2, as deposited",
      "match": {
        "fields": {
          "thickness": 100
        },
        "label": "(?=.*\\bITO\\b)(?=.*as-?dep)"
      },
      "fields": {
        "o2_ratio": [
          {
            "value": 10,
            "raw": "Using an optimized reactive gas mixture of 10% O2 and 0.6% H2, eight ITO film samples",
            "page": 2,
            "condition": "share of reactive gas; basis not stated"
          }
        ],
        "h2_ratio": [
          {
            "value": 0.6,
            "raw": "a mixture of 10% O2 and 0.6% H2",
            "page": 2,
            "condition": "share of reactive gas; basis not stated"
          }
        ],
        "thickness": [
          {
            "value": 100,
            "raw": "eight ITO film samples were fabricated with a thickness of approximately 100 nm",
            "page": 2
          }
        ],
        "sputtering_time": [
          {
            "value": 4,
            "raw": "For ITO or ICO films with a target thickness of 100 nm, the process time required was approximately 4 min",
            "page": 2
          }
        ],
        "transmittance": [
          {
            "value": 88.6,
            "raw": "the average transmittance reached 88.6%",
            "page": 3,
            "condition": "average 400-800 nm",
            "ambiguous": true,
            "why": "annealing state of the measured film not stated"
          }
        ]
      }
    },
    {
      "id": "ITO-100nm-annealed",
      "description": "100 nm RPD ITO, annealed 180 °C",
      "match": {
        "fields": {
          "thickness": 100
        },
        "label": "(?=.*\\bITO\\b)(?=.*anneal)",
        "label_not": "as-?dep"
      },
      "fields": {
        "o2_ratio": [
          {
            "value": 10,
            "raw": "Using an optimized reactive gas mixture of 10% O2 and 0.6% H2, eight ITO film samples",
            "page": 2,
            "condition": "share of reactive gas; basis not stated"
          }
        ],
        "h2_ratio": [
          {
            "value": 0.6,
            "raw": "a mixture of 10% O2 and 0.6% H2",
            "page": 2,
            "condition": "share of reactive gas; basis not stated"
          }
        ],
        "thickness": [
          {
            "value": 100,
            "raw": "eight ITO film samples were fabricated with a thickness of approximately 100 nm",
            "page": 2
          }
        ],
        "annealing_temperature": [
          {
            "value": 180,
            "raw": "The resulting films were then annealed in air at 180 °C for 50 min",
            "page": 2
          }
        ],
        "annealing_time": [
          {
            "value": 50,
            "raw": "annealed in air at 180 °C for 50 min in a rapid thermal process furnace",
            "page": 2
          }
        ],
        "sputtering_time": [
          {
            "value": 4,
            "raw": "For ITO or ICO films with a target thickness of 100 nm, the process time required was approximately 4 min",
            "page": 2
          }
        ],
        "resistivity": [
          {
            "value": 0.000186,
            "raw": "As presented in Fig. 2a, the average resistivity was 1.86 × 10−4 Ω·cm",
            "page": 2,
            "why": "text gives no state; Fig. 2a places ~1.8e-4 on the annealed ITO curve (as-deposited is ~3.5e-4)"
          }
        ],
        "transmittance": [
          {
            "value": 88.6,
            "raw": "the average transmittance reached 88.6%",
            "page": 3,
            "condition": "average 400-800 nm",
            "ambiguous": true,
            "why": "annealing state of the measured film not stated"
          }
        ]
      }
    },
    {
      "id": "ICO-100nm-asdep",
      "description": "100 nm RPD ICO, 6% O2 / 0.6% H2, as deposited",
      "match": {
        "fields": {
          "thickness": 100
        },
        "label": "(?=.*(ICO|Ce))(?=.*100\\s*nm)(?=.*as-?dep)"
      },
      "fields": {
        "o2_ratio": [
          {
            "value": 6,
            "raw": "an optimized reactive gas ratio of 6% O2 and 0.6% H2",
            "page": 3,
            "condition": "share of reactive gas; basis not stated"
          }
        ],
        "h2_ratio": [
          {
            "value": 0.6,
            "raw": "6% O2 and 0.6% H2",
            "page": 3,
            "condition": "share of reactive gas; basis not stated"
          }
        ],
        "thickness": [
          {
            "value": 100,
            "raw": "eight ITO film samples were fabricated with a thickness of approximately 100 nm",
            "page": 2
          }
        ],
        "sputtering_time": [
          {
            "value": 4,
            "raw": "For ITO or ICO films with a target thickness of 100 nm, the process time required was approximately 4 min",
            "page": 2
          }
        ],
        "resistivity": [
          {
            "value": 0.00048,
            "raw": "The as-deposited films exhibited an average resistivity of 4.8 × 10−4 Ω·cm",
            "page": 3
          }
        ],
        "transmittance": [
          {
            "value": 91.9,
            "raw": "exhibited favorable optical properties, with an average transmittance of 91.9%",
            "page": 3,
            "condition": "average 400-800 nm",
            "ambiguous": true,
            "why": "annealing state not stated"
          },
          {
            "value": 92.2,
            "raw": "and a peak value of 92.2% over the wavelength range of 400-800 nm",
            "page": 3,
            "condition": "peak 400-800 nm",
            "ambiguous": true,
            "why": "peak value; annealing state not stated"
          }
        ]
      }
    },
    {
      "id": "ICO-100nm-annealed",
      "description": "100 nm RPD ICO, annealed 180 °C",
      "match": {
        "fields": {
          "thickness": 100
        },
        "label": "(?=.*(ICO|Ce))(?=.*100\\s*nm)(?=.*anneal)",
        "label_not": "as-?dep"
      },
      "fields": {
        "o2_ratio": [
          {
            "value": 6,
            "raw": "an optimized reactive gas ratio of 6% O2 and 0.6% H2",
            "page": 3,
            "condition": "share of reactive gas; basis not stated"
          }
        ],
        "h2_ratio": [
          {
            "value": 0.6,
            "raw": "6% O2 and 0.6% H2",
            "page": 3,
            "condition": "share of reactive gas; basis not stated"
          }
        ],
        "thickness": [
          {
            "value": 100,
            "raw": "eight ITO film samples were fabricated with a thickness of approximately 100 nm",
            "page": 2
          }
        ],
        "annealing_temperature": [
          {
            "value": 180,
            "raw": "The resulting films were then annealed in air at 180 °C for 50 min",
            "page": 2
          }
        ],
        "annealing_time": [
          {
            "value": 50,
            "raw": "annealed in air at 180 °C for 50 min in a rapid thermal process furnace",
            "page": 2
          }
        ],
        "sputtering_time": [
          {
            "value": 4,
            "raw": "For ITO or ICO films with a target thickness of 100 nm, the process time required was approximately 4 min",
            "page": 2
          }
        ],
        "resistivity": [
          {
            "value": 0.00022,
            "raw": "which dropped to 2.2 × 10−4 Ω·cm upon annealing at 180 °C in air",
            "page": 3
          }
        ],
        "transmittance": [
          {
            "value": 91.9,
            "raw": "exhibited favorable optical properties, with an average transmittance of 91.9%",
            "page": 3,
            "condition": "average 400-800 nm",
            "ambiguous": true,
            "why": "annealing state not stated"
          },
          {
            "value": 92.2,
            "raw": "and a peak value of 92.2% over the wavelength range of 400-800 nm",
            "page": 3,
            "condition": "peak 400-800 nm",
            "ambiguous": true,
            "why": "peak value; annealing state not stated"
          }
        ]
      }
    },
    {
      "id": "ICO-30nm-0.6H2-asdep",
      "description": "30 nm RPD ICO, 0.6% H2, as deposited",
      "match": {
        "fields": {
          "thickness": 30
        },
        "label": "(?=.*30\\s*nm)(?=.*0\\.6\\s*%?\\s*H)(?=.*as-?dep)"
      },
      "fields": {
        "o2_ratio": [
          {
            "value": 6,
            "raw": "maintaining the oxygen concentration at 6%",
            "page": 4
          }
        ],
        "h2_ratio": [
          {
            "value": 0.6,
            "raw": "6% O2 and 0.6% H2",
            "page": 3,
            "condition": "share of reactive gas; basis not stated"
          }
        ],
        "thickness": [
          {
            "value": 30,
            "raw": "High-performance 30 nm ICO films were successfully fabricated",
            "page": 4
          }
        ],
        "resistivity": [
          {
            "value": 0.00051,
            "raw": "When the hydrogen volume was 0.6%, the average resistivity of the ICO films was 5.1 × 10−4 Ω·cm, which increased slightly after annealing",
            "page": 4
          }
        ]
      }
    },
    {
      "id": "ICO-30nm-0.6H2-annealed",
      "description": "30 nm RPD ICO, 0.6% H2, annealed 180 °C",
      "match": {
        "fields": {
          "thickness": 30
        },
        "label": "(?=.*30\\s*nm)(?=.*0\\.6\\s*%?\\s*H)(?=.*anneal)",
        "label_not": "as-?dep"
      },
      "fields": {
        "o2_ratio": [
          {
            "value": 6,
            "raw": "maintaining the oxygen concentration at 6%",
            "page": 4
          }
        ],
        "h2_ratio": [
          {
            "value": 0.6,
            "raw": "6% O2 and 0.6% H2",
            "page": 3,
            "condition": "share of reactive gas; basis not stated"
          }
        ],
        "thickness": [
          {
            "value": 30,
            "raw": "High-performance 30 nm ICO films were successfully fabricated",
            "page": 4
          }
        ],
        "annealing_temperature": [
          {
            "value": 180,
            "raw": "The resulting films were then annealed in air at 180 °C for 50 min",
            "page": 2
          }
        ],
        "annealing_time": [
          {
            "value": 50,
            "raw": "annealed in air at 180 °C for 50 min in a rapid thermal process furnace",
            "page": 2
          }
        ],
        "transmittance": [
          {
            "value": 92.1,
            "raw": "Within the 400–1100 nm wavelength range, the average optical transmittance reached 92.1%",
            "page": 5,
            "condition": "average 400-1100 nm",
            "why": "Fig. 3 caption: transmittance after annealing"
          },
          {
            "value": 96.6,
            "raw": "In the near-infrared region (800–1100 nm), the average transmittance was 96.6%",
            "page": 5,
            "condition": "average 800-1100 nm"
          },
          {
            "value": 92.4,
            "raw": "with a peak value of 92.4%",
            "page": 5,
            "condition": "peak 400-1100 nm",
            "ambiguous": true,
            "why": "peak value"
          }
        ]
      }
    },
    {
      "id": "ICO-30nm-1H2-asdep",
      "description": "30 nm RPD ICO, 1% H2, as deposited",
      "match": {
        "fields": {
          "thickness": 30
        },
        "label": "(?=.*30\\s*nm)(?=.*\\b1\\s*%?\\s*H)(?=.*as-?dep)"
      },
      "fields": {
        "o2_ratio": [
          {
            "value": 6,
            "raw": "maintaining the oxygen concentration at 6%",
            "page": 4
          }
        ],
        "h2_ratio": [
          {
            "value": 1,
            "raw": "increasing the hydrogen volume from 0.6% to 1%",
            "page": 4,
            "condition": "share of reactive gas; basis not stated"
          }
        ],
        "thickness": [
          {
            "value": 30,
            "raw": "High-performance 30 nm ICO films were successfully fabricated",
            "page": 4
          }
        ],
        "resistivity": [
          {
            "value": 0.00047,
            "raw": "The average resistivity decreased to 4.7 × 10−4 Ω·cm",
            "page": 5,
            "ambiguous": true,
            "why": "annealing state of this average is not stated"
          }
        ]
      }
    },
    {
      "id": "ICO-30nm-1H2-annealed",
      "description": "30 nm RPD ICO, 1% H2, annealed 180 °C",
      "match": {
        "fields": {
          "thickness": 30
        },
        "label": "(?=.*30\\s*nm)(?=.*\\b1\\s*%?\\s*H)(?=.*anneal)",
        "label_not": "as-?dep"
      },
      "fields": {
        "o2_ratio": [
          {
            "value": 6,
            "raw": "maintaining the oxygen concentration at 6%",
            "page": 4
          }
        ],
        "h2_ratio": [
          {
            "value": 1,
            "raw": "increasing the hydrogen volume from 0.6% to 1%",
            "page": 4,
            "condition": "share of reactive gas; basis not stated"
          }
        ],
        "thickness": [
          {
            "value": 30,
            "raw": "High-performance 30 nm ICO films were successfully fabricated",
            "page": 4
          }
        ],
        "annealing_temperature": [
          {
            "value": 180,
            "raw": "The resulting films were then annealed in air at 180 °C for 50 min",
            "page": 2
          }
        ],
        "annealing_time": [
          {
            "value": 50,
            "raw": "annealed in air at 180 °C for 50 min in a rapid thermal process furnace",
            "page": 2
          }
        ],
        "resistivity": [
          {
            "value": 0.00047,
            "raw": "The average resistivity decreased to 4.7 × 10−4 Ω·cm; Table 1: 4.7",
            "page": 5,
            "ambiguous": true,
            "why": "annealing state of this average is not stated"
          }
        ],
        "transmittance": [
          {
            "value": 93.2,
            "raw": "the average transmittance increasing to 93.2% (400–1100 nm)",
            "page": 5,
            "condition": "average 400-1100 nm",
            "why": "Fig. 3c: after annealing"
          },
          {
            "value": 97.3,
            "raw": "The average NIR transmittance in the 800–1100 nm range reached 97.3%",
            "page": 5,
            "condition": "average 800-1100 nm"
          },
          {
            "value": 94.0,
            "raw": "the peak value achieving 94.0%; Table 1 lists 94.0 as 'Average Transparent 400-1100 nm'",
            "page": 5,
            "condition": "400-1100 nm",
            "ambiguous": true,
            "why": "text calls 94.0 the peak, Table 1 calls it the average"
          }
        ]
      }
    }
  ]
}

File: eval/gold/8977655673fa6d9a.json
{
  "doc_id": "8977655673fa6d9a",
  "sha256": "8977655673fa6d9ae01cdbf51b9004467fdfb45e6cb7bb1b39fe4222e2e898f4",
  "title": "Chen et al. 2025, Indium-less and indium-free inverted perovskite solar cells using sputtered tin oxide transparent electrodes (Solar Energy 287:113235)",
  "notes": [
    "Four characterised electrodes (Table 1): 140 nm ATO (optimised: RF 110 W, O2/Ar 6 %, 1.0 Pa, 500 °C), 280 nm ATO, 165 nm ITO (RF 60 W, pure Ar, 0.4 Pa), and a 140 nm ATO / 25 nm ITO bilayer.",
    "Two targets: ATO Sb2O5:SnO2 = 5:95 wt% and ITO In2O3:SnO2 = 90:10 wt%. The ATO sweep ranges (O2/Ar 1-12.5 %, 0.6-1.2 Pa, RT-600 °C, 5-60 min) are ranges, not per-sample values.",
    "Sweep points named in text (RT / 400 / 600 °C; 70 / 400 nm) and the 30 / 50 nm device electrodes (Table S1) have no conditions beyond one number: ambiguous samples.",
    "Table 2 (stability) 'before' sheet resistances (ITO 34.1/33.2, ATO/ITO 210.3/223.2, ATO 1122.2/1200.1) disagree with Table 1 and are ambiguous; 'after' values are post-stress states and not recorded.",
    "The abstract pairs 140 nm Hall data with 82.64 % transmittance, which the text later gives for the 280 nm film."
  ],
  "paper": {
    "component": [
      {
        "value": "Sb2O5:SnO2 = 5:95 wt%",
        "raw": "an ATO ceramic target with a composition of Sb2O5:SnO2 = 5:95 wt% was utilized",
        "page": 1,
        "accept": [
          "5\\s*:\\s*95",
          "95\\s*:\\s*5",
          "Sb2O5",
          "\\bATO\\b"
        ]
      },
      {
        "value": "In2O3:SnO2 = 90:10 wt%",
        "raw": "In2O3:SnO2 = 90:10 wt% (ITO ceramic sputtering target)",
        "page": null,
        "ambiguous": true,
        "why": "the second target, as both production lanes quoted it; its page has not been re-checked against the PDF",
        "accept": [
          "90\\s*:\\s*10",
          "In2O3",
          "\\bITO\\b"
        ]
      }
    ]
  },
  "series": {
    "mode": [
      {
        "value": "RF",
        "raw": "ATO films were deposited under the following conditions: ... RF power of 110 W; ITO ... RF power of 60 W",
        "page": 1
      }
    ]
  },
  "samples": [
    {
      "id": "ATO-140nm",
      "description": "140 nm ATO, optimised recipe",
      "match": {
        "fields": {
          "thickness": 140
        },
        "label": "ATO",
        "label_not": "ITO"
      },
      "fields": {
        "sputtering_power": [
          {
            "value": 110,
            "raw": "ATO films were deposited under the following conditions: ... RF power of 110 W",
            "page": 1
          }
        ],
        "o2_ratio": [
          {
            "value": 6,
            "raw": "the optimized sputtering conditions with selected with O2/Ar ratio of 6 %, pressure of 1.0 Pa, substrate temperature of 500 °C, and films thickness of 140 nm",
            "page": 2,
            "condition": "O2/Ar"
          }
        ],
        "working_pressure": [
          {
            "value": 1.0,
            "raw": "the optimized sputtering conditions with selected with O2/Ar ratio of 6 %, pressure of 1.0 Pa, substrate temperature of 500 °C, and films thickness of 140 nm",
            "page": 2
          }
        ],
        "substrate_temperature": [
          {
            "value": 500,
            "raw": "the optimized sputtering conditions with selected with O2/Ar ratio of 6 %, pressure of 1.0 Pa, substrate temperature of 500 °C, and films thickness of 140 nm",
            "page": 2
          }
        ],
        "thickness": [
          {
            "value": 140,
            "raw": "the optimized sputtering conditions with selected with O2/Ar ratio of 6 %, pressure of 1.0 Pa, substrate temperature of 500 °C, and films thickness of 140 nm",
            "page": 2
          }
        ],
        "sheet_resistance": [
          {
            "value": 701,
            "raw": "Table 1: 140 nm ATO, sheet resistance 701",
            "page": 2
          }
        ],
        "resistivity": [
          {
            "value": 0.00981,
            "raw": "Table 1: 140 nm ATO, resistivity 9.81 × 10-3",
            "page": 2
          }
        ],
        "transmittance": [
          {
            "value": 82.82,
            "raw": "The average transmittance in the visible spectrum of 380–780 nm for ATO and ITO films was 82.82 % and 81.99 %",
            "page": 3,
            "condition": "average 380-780 nm"
          },
          {
            "value": 82.64,
            "raw": "ATO films exhibited a carrier concentration, mobility, and average visible light transmittance of 1.88 × 1020 cm−3, 3.38 cm2/V⋅s, and 82.64 %",
            "page": 0,
            "condition": "average visible",
            "ambiguous": true,
            "why": "abstract pairs the 140 nm Hall data with the 280 nm film's transmittance"
          }
        ]
      }
    },
    {
      "id": "ATO-280nm",
      "description": "280 nm ATO, indium-free front electrode",
      "match": {
        "fields": {
          "thickness": 280
        },
        "label": "ATO",
        "label_not": "ITO"
      },
      "fields": {
        "sputtering_power": [
          {
            "value": 110,
            "raw": "ATO films were deposited under the following conditions: ... RF power of 110 W",
            "page": 1
          }
        ],
        "o2_ratio": [
          {
            "value": 6,
            "raw": "the optimized sputtering conditions with selected with O2/Ar ratio of 6 %, pressure of 1.0 Pa, substrate temperature of 500 °C, and films thickness of 140 nm",
            "page": 2,
            "condition": "O2/Ar",
            "ambiguous": true,
            "why": "the optimised O2/Ar, pressure and temperature are stated for the 140 nm film; the 280 nm film is assumed to share them"
          }
        ],
        "working_pressure": [
          {
            "value": 1.0,
            "raw": "the optimized sputtering conditions with selected with O2/Ar ratio of 6 %, pressure of 1.0 Pa, substrate temperature of 500 °C, and films thickness of 140 nm",
            "page": 2,
            "ambiguous": true,
            "why": "the optimised O2/Ar, pressure and temperature are stated for the 140 nm film; the 280 nm film is assumed to share them"
          }
        ],
        "substrate_temperature": [
          {
            "value": 500,
            "raw": "the optimized sputtering conditions with selected with O2/Ar ratio of 6 %, pressure of 1.0 Pa, substrate temperature of 500 °C, and films thickness of 140 nm",
            "page": 2,
            "ambiguous": true,
            "why": "the optimised O2/Ar, pressure and temperature are stated for the 140 nm film; the 280 nm film is assumed to share them"
          }
        ],
        "thickness": [
          {
            "value": 280,
            "raw": "the 280 nm single-layer ATO film and the 140 nm ATO/25 nm ITO bilayer were selected",
            "page": 4
          }
        ],
        "sheet_resistance": [
          {
            "value": 583,
            "raw": "Table 1: 280 nm ATO, 583; 'sheet resistances of ... 280 nm ATO films were measured to be ... 583 Ω'",
            "page": 2
          },
          {
            "value": 1122.2,
            "raw": "Table 2: ATO Before Heat 1122.2",
            "page": 3,
            "ambiguous": true,
            "why": "Table 2 values are before a stability test and disagree with Table 1 (which ATO thickness is not said)"
          },
          {
            "value": 1200.1,
            "raw": "Table 2: ATO Before Damp 1200.1",
            "page": 3,
            "ambiguous": true,
            "why": "Table 2 values are before a stability test and disagree with Table 1 (which ATO thickness is not said)"
          }
        ],
        "resistivity": [
          {
            "value": 0.0163,
            "raw": "Table 1: 280 nm ATO, resistivity 1.63 × 10-2",
            "page": 2
          }
        ],
        "transmittance": [
          {
            "value": 82.64,
            "raw": "The average transmittance of the 165 nm ITO, 140 nm ATO/25 nm ITO, and 280 nm ATO electrodes in the 380–780 nm wavelength range were 81.99 %, 81.90 %, and 82.64 %",
            "page": 4,
            "condition": "average 380-780 nm"
          },
          {
            "value": 82.74,
            "raw": "Table 2: ATO Before Heat Tavg 82.74",
            "page": 3,
            "condition": "average 380-780 nm",
            "ambiguous": true,
            "why": "Table 2 values are before a stability test and disagree with Table 1 (which ATO thickness is not said)"
          }
        ]
      }
    },
    {
      "id": "ITO-165nm",
      "description": "165 nm ITO reference, RF 60 W, pure Ar, 0.4 Pa",
      "match": {
        "label": "\\bITO\\b",
        "label_not": "ATO"
      },
      "fields": {
        "sputtering_power": [
          {
            "value": 60,
            "raw": "The ITO films were deposited with base vacuum pressure of 5 × 10-4 Pa, RF power of 60 W",
            "page": 1
          }
        ],
        "working_pressure": [
          {
            "value": 0.4,
            "raw": "RF power of 60 W, pure Ar gas pressure of 0.4 Pa",
            "page": 1
          }
        ],
        "o2_ratio": [
          {
            "value": 0,
            "raw": "pure Ar gas pressure of 0.4 Pa",
            "page": 1,
            "condition": "O2/Ar",
            "ambiguous": true,
            "why": "pure Ar; no O2 share is stated as a number"
          }
        ],
        "thickness": [
          {
            "value": 165,
            "raw": "The inverted PSCs using 165 nm ITO",
            "page": 0
          }
        ],
        "sheet_resistance": [
          {
            "value": 21,
            "raw": "Table 1: 165 nm ITO, 21",
            "page": 2
          },
          {
            "value": 34.1,
            "raw": "Table 2: ITO Before Heat 34.1",
            "page": 3,
            "ambiguous": true,
            "why": "Table 2 values are before a stability test and disagree with Table 1 (which ATO thickness is not said)"
          },
          {
            "value": 33.2,
            "raw": "Table 2: ITO Before Damp 33.2",
            "page": 3,
            "ambiguous": true,
            "why": "Table 2 values are before a stability test and disagree with Table 1 (which ATO thickness is not said)"
          }
        ],
        "resistivity": [
          {
            "value": 0.000354,
            "raw": "Table 1: 165 nm ITO, resistivity 3.54 × 10-4",
            "page": 2
          }
        ],
        "transmittance": [
          {
            "value": 81.99,
            "raw": "The average transmittance of the 165 nm ITO ... in the 380–780 nm wavelength range were 81.99 %",
            "page": 4,
            "condition": "average 380-780 nm"
          },
          {
            "value": 82.08,
            "raw": "Table 2: ITO Before Heat Tavg 82.08",
            "page": 3,
            "condition": "average 380-780 nm",
            "ambiguous": true,
            "why": "Table 2 values are before a stability test and disagree with Table 1 (which ATO thickness is not said)"
          }
        ]
      }
    },
    {
      "id": "ATO-ITO-bilayer",
      "description": "140 nm ATO / 25 nm ITO bilayer",
      "match": {
        "label": "ATO\\s*/\\s*ITO|bilayer"
      },
      "fields": {
        "sputtering_power": [
          {
            "value": 110,
            "raw": "ATO ... RF power of 110 W",
            "page": 1,
            "ambiguous": true,
            "why": "bilayer: the ATO and ITO layers were sputtered with different recipes"
          },
          {
            "value": 60,
            "raw": "ITO ... RF power of 60 W",
            "page": 1,
            "ambiguous": true,
            "why": "bilayer: the ATO and ITO layers were sputtered with different recipes"
          }
        ],
        "o2_ratio": [
          {
            "value": 6,
            "raw": "the optimized sputtering conditions with selected with O2/Ar ratio of 6 %, pressure of 1.0 Pa, substrate temperature of 500 °C, and films thickness of 140 nm",
            "page": 2,
            "condition": "O2/Ar",
            "ambiguous": true,
            "why": "bilayer: the ATO and ITO layers were sputtered with different recipes"
          }
        ],
        "working_pressure": [
          {
            "value": 1.0,
            "raw": "the optimized sputtering conditions with selected with O2/Ar ratio of 6 %, pressure of 1.0 Pa, substrate temperature of 500 °C, and films thickness of 140 nm",
            "page": 2,
            "ambiguous": true,
            "why": "bilayer: the ATO and ITO layers were sputtered with different recipes"
          },
          {
            "value": 0.4,
            "raw": "pure Ar gas pressure of 0.4 Pa",
            "page": 1,
            "ambiguous": true,
            "why": "bilayer: the ATO and ITO layers were sputtered with different recipes"
          }
        ],
        "substrate_temperature": [
          {
            "value": 500,
            "raw": "the optimized sputtering conditions with selected with O2/Ar ratio of 6 %, pressure of 1.0 Pa, substrate temperature of 500 °C, and films thickness of 140 nm",
            "page": 2,
            "ambiguous": true,
            "why": "bilayer: the ATO and ITO layers were sputtered with different recipes"
          }
        ],
        "thickness": [
          {
            "value": 165,
            "raw": "140 nm ATO/25 nm ITO bilayer",
            "page": 1,
            "ambiguous": true,
            "why": "sum of the two layers; no total is stated"
          },
          {
            "value": 140,
            "raw": "140 nm ATO/25 nm ITO bilayer",
            "page": 1,
            "ambiguous": true,
            "why": "ATO layer only"
          }
        ],
        "sheet_resistance": [
          {
            "value": 130,
            "raw": "Table 1: ATO/ITO, 130",
            "page": 2
          },
          {
            "value": 210.3,
            "raw": "Table 2: ATO/ITO Before Heat 210.3",
            "page": 3,
            "ambiguous": true,
            "why": "Table 2 values are before a stability test and disagree with Table 1 (which ATO thickness is not said)"
          },
          {
            "value": 223.2,
            "raw": "Table 2: ATO/ITO Before Damp 223.2",
            "page": 3,
            "ambiguous": true,
            "why": "Table 2 values are before a stability test and disagree with Table 1 (which ATO thickness is not said)"
          }
        ],
        "resistivity": [
          {
            "value": 0.00214,
            "raw": "Table 1: ATO/ITO, resistivity 2.14 × 10-3",
            "page": 2
          }
        ],
        "transmittance": [
          {
            "value": 81.9,
            "raw": "The average transmittance of the ... 140 nm ATO/25 nm ITO ... were ... 81.90 %",
            "page": 4,
            "condition": "average 380-780 nm"
          },
          {
            "value": 81.97,
            "raw": "Table 2: ATO/ITO Before Heat Tavg 81.97",
            "page": 3,
            "condition": "average 380-780 nm",
            "ambiguous": true,
            "why": "Table 2 values are before a stability test and disagree with Table 1 (which ATO thickness is not said)"
          }
        ]
      }
    },
    {
      "id": "ATO-30nm",
      "description": "30 nm ATO device electrode (Table S1)",
      "ambiguous": true,
      "why": "device electrode characterised only in the SI",
      "match": {
        "fields": {
          "thickness": 30
        },
        "label_not": "ITO"
      },
      "fields": {
        "sputtering_power": [
          {
            "value": 110,
            "raw": "ATO films were deposited under the following conditions: ... RF power of 110 W",
            "page": 1
          }
        ],
        "thickness": [
          {
            "value": 30,
            "raw": "Devices with ATO thicknesses of 280, 140, 50, and 30 nm",
            "page": 4
          }
        ]
      }
    },
    {
      "id": "ATO-50nm",
      "description": "50 nm ATO device electrode (Table S1)",
      "ambiguous": true,
      "why": "device electrode characterised only in the SI",
      "match": {
        "fields": {
          "thickness": 50
        },
        "label_not": "ITO"
      },
      "fields": {
        "sputtering_power": [
          {
            "value": 110,
            "raw": "ATO films were deposited under the following conditions: ... RF power of 110 W",
            "page": 1
          }
        ],
        "thickness": [
          {
            "value": 50,
            "raw": "Devices with ATO thicknesses of 280, 140, 50, and 30 nm",
            "page": 4
          }
        ]
      }
    },
    {
      "id": "ATO-70nm",
      "description": "70 nm ATO, thickness sweep point",
      "ambiguous": true,
      "why": "sweep point shown only in Fig. 1d; other conditions not stated",
      "match": {
        "label": "\\b70\\s*nm",
        "label_not": "ITO"
      },
      "fields": {
        "sputtering_power": [
          {
            "value": 110,
            "raw": "ATO films were deposited under the following conditions: ... RF power of 110 W",
            "page": 1
          }
        ],
        "thickness": [
          {
            "value": 70,
            "raw": "As the film thickness increased from 70 nm to 140 nm",
            "page": 2
          }
        ]
      }
    },
    {
      "id": "ATO-400nm",
      "description": "400 nm ATO, thickness sweep point",
      "ambiguous": true,
      "why": "sweep point shown only in Fig. S2c; other conditions not stated",
      "match": {
        "label": "\\b400\\s*nm",
        "label_not": "ITO"
      },
      "fields": {
        "sputtering_power": [
          {
            "value": 110,
            "raw": "ATO films were deposited under the following conditions: ... RF power of 110 W",
            "page": 1
          }
        ],
        "thickness": [
          {
            "value": 400,
            "raw": "further increasing the film thickness from 140 nm to 400 nm",
            "page": 2
          }
        ]
      }
    },
    {
      "id": "ATO-RT",
      "description": "ATO deposited at room temperature, sweep point",
      "ambiguous": true,
      "why": "sweep point shown only in Fig. 1c; other conditions not stated",
      "match": {
        "label": "(\\bRT\\b|room)",
        "label_not": "ITO"
      },
      "fields": {
        "sputtering_power": [
          {
            "value": 110,
            "raw": "ATO films were deposited under the following conditions: ... RF power of 110 W",
            "page": 1
          }
        ]
      }
    },
    {
      "id": "ATO-400C",
      "description": "ATO deposited at 400 °C, sweep point",
      "ambiguous": true,
      "why": "sweep point shown only in Fig. 1c; other conditions not stated",
      "match": {
        "label": "400\\s*°?\\s*C\\b",
        "label_not": "ITO"
      },
      "fields": {
        "sputtering_power": [
          {
            "value": 110,
            "raw": "ATO films were deposited under the following conditions: ... RF power of 110 W",
            "page": 1
          }
        ],
        "substrate_temperature": [
          {
            "value": 400,
            "raw": "the ATO films prepared at temperature of 400 °C or higher was crystallized",
            "page": 2
          }
        ]
      }
    },
    {
      "id": "ATO-600C",
      "description": "ATO deposited at 600 °C, sweep point",
      "ambiguous": true,
      "why": "sweep point shown only in Fig. 1c; other conditions not stated",
      "match": {
        "label": "600\\s*°?\\s*C\\b",
        "label_not": "ITO"
      },
      "fields": {
        "sputtering_power": [
          {
            "value": 110,
            "raw": "ATO films were deposited under the following conditions: ... RF power of 110 W",
            "page": 1
          }
        ],
        "substrate_temperature": [
          {
            "value": 600,
            "raw": "when the temperature further rose to 600 °C, the sheet resistance slightly increased",
            "page": 2
          }
        ]
      }
    }
  ]
}
